Repository: felipeferreirads/.cursos

File: curso-gemologia/03-gemas-coradas/03-gemas-coradas-aula-17-imitacoes-vidros-e-materiais-compostos.md
# Aula 17: Imitações, vidros e materiais compostos

**ID:** gemologia-m03-a17
**Módulo:** Gemas coradas, pérolas e gemas orgânicas
**Duração estimada:** ~30 min
**Objetivo:** reconhecer vidro, plástico e pedras montadas — dupletes e tripletes — pelo exame que cada um exige, e nomeá-los corretamente.
**Pré-requisito:** [[03-gemas-coradas-aula-16-rotas-de-sintese-e-suas-assinaturas|Aula 16 — rotas de síntese]].

## Vocabulário desta aula

| Palavra | O que quer dizer |
|---|---|
| **vidro** | sólido amorfo, sem estrutura cristalina, obtido por resfriamento rápido de material fundido. |
| **estrasse** | vidro com chumbo, de alto brilho, usado como imitação de gema. |
| **marca de fluxo** | rastro em forma de redemoinho deixado pelo vidro viscoso ao escoar. |
| **marca de molde** | linha ou depressão deixada pela forma em que o vidro foi moldado. |
| **duplete** | pedra montada em **duas** partes coladas ou fundidas. |
| **triplete** | pedra montada em **três** partes. |
| **plano de junção** | superfície onde as partes de uma pedra montada se encontram. |
| **duplete de granada** | fatia fina de almandina fundida sobre vidro colorido. |
| **folha refletora** | lâmina metálica colocada atrás da pedra, em engaste fechado, para intensificar cor e brilho. |
| **reconstituído** | material fragmentado, aglomerado de novo com ligante. |

## Antes de começar, você precisa saber

- As quatro categorias — sintético, simulante, compósito e tratado — [[03-gemas-coradas-aula-16-rotas-de-sintese-e-suas-assinaturas|Aula 16]].
- Como se observa uma pedra em **imersão** e com **iluminação lateral** — módulo 01, aula 06.
- O que o polariscópio responde e o que é material isotrópico — módulo 01, aula 04.
- Como a montagem limita o exame — módulo 01, aula 18.

## Ao final você vai conseguir

- `gemologia-m03-oa16` — Reconhecer vidros, plásticos e pedras montadas, aplicar o exame que os expõe e nomeá-los corretamente.

## Conteúdo

Sintéticos são feitos para **ser** a gema. Imitações são feitas para **parecer** a gema. A diferença é enorme na física e mínima na vitrine — e é por isso que boa parte do trabalho de bancada consiste em desmascarar materiais que, em rigor, nunca foram difíceis de identificar. O que os torna difíceis é a **montagem**, não o material.

### Vidro: o imitador universal

Vidro não é mineral: é um sólido **amorfo**, sem estrutura cristalina. Por isso ele imita **qualquer** gema, em qualquer cor — e por isso ele é fácil de pegar, desde que a pedra esteja acessível.

| Propriedade | Vidro de gema |
|---|---|
| Estrutura | **amorfa** — isotrópico |
| Índice de refração | ~**1,44–1,77** (comum: 1,5–1,6) |
| Birrefringência | **nenhuma** |
| Densidade relativa | ~**2,3–4,5** |
| Dureza Mohs | ~**5–6** |
| Condutividade térmica | **baixa** — parece morno ao toque |

As assinaturas, em ordem de utilidade:

1. **Bolhas de gás esféricas.** A mais comum e a mais decisiva à lupa.
2. **Marcas de fluxo** — redemoinhos e estrias sinuosas, resultado do vidro viscoso escoando. Não confundir com estria curva de fusão de chama: aquela é regular e concêntrica, esta é caótica.
3. **Arestas de faceta arredondadas** e superfícies com aspecto ondulado, porque dureza 5–6 desgasta rápido e o polimento não sustenta aresta viva.
4. **Marcas de molde** e depressões, em material moldado em vez de facetado.
5. **Isotropia.** No polariscópio, escuro em toda a rotação; sem pleocroísmo; sem duplicação de arestas.
6. **Sensação morna** ao encostar na face — condutividade térmica baixa.

Duas variantes com nome próprio: o **estrasse**, vidro com chumbo de alto brilho e alta densidade, popularizado no século XVIII e associado ao nome de Georges Frédéric **Strass**; e a **aventurina de vidro** (a "pedra do ouro"), vidro com cristais de **cobre** precipitados, produzida em Veneza — que imita a aventurina mineral e é reconhecível pelos flocos metálicos regulares e brilhantes demais.

### Plástico: leve demais para enganar a balança

| Propriedade | Plástico |
|---|---|
| Índice de refração | ~**1,46–1,70** |
| Densidade relativa | ~**1,05–1,55** |
| Dureza Mohs | ~**1,5–3** |
| Toque | **morno** |

A densidade resolve quase todos os casos: **nenhuma gema mineral chega perto de 1,3**. Um material que boia em líquido pesado leve, ou que pesa obviamente pouco na mão, é suspeito imediato. Somam-se marcas de molde, riscos de unha (dureza 2 a 3) e o teste do ponto quente — que produz cheiro característico e é **destrutivo**, portanto reservado a área escondida e com autorização.

### Pedras montadas: onde o exame precisa mudar

Aqui está a parte que exige método, e não conhecimento. Uma pedra montada é feita de partes: a de cima dá o aspecto e a durabilidade da superfície; a de baixo dá o volume e, frequentemente, a **cor**.

| Tipo | Composição | Uso |
|---|---|---|
| **Duplete de granada** | fatia fina de **almandina** fundida sobre **vidro colorido** | imita qualquer gema colorida |
| **Duplete de opala** | fatia de opala + suporte escuro | valoriza material fino demais |
| **Triplete de opala** | suporte + opala + **calota transparente** | protege e amplia o jogo de cores |
| **Duplete "soudé"** | duas partes incolores + **cimento colorido** | imita esmeralda |
| **Duplete misto** | coroa natural + pavilhão sintético | engana o exame feito só pela mesa |

O **duplete de granada** merece nota histórica: a fatia de almandina é tão fina que **não muda a cor** da pedra — ela existe para dar dureza, brilho e uma superfície que se comporta como gema no refratômetro. A cor vem do vidro de baixo. É engenhoso, foi extremamente comum na joalheria dos séculos XIX e XX, e ainda circula em peças de época.

**O exame que expõe uma pedra montada — em ordem:**

1. **Olhe a cintura, à lupa.** A junção quase sempre aparece como uma linha fina, um degrau ou um contorno de bolhas achatadas. É o primeiro lugar a procurar, e o mais eficiente.
2. **Compare o brilho das facetas** da coroa e do pavilhão. Materiais diferentes polem diferente: um lado sai mais vítreo, o outro mais oleoso.
3. **Imersão.** Mergulhe a pedra num líquido de índice próximo e observe **de lado**: o plano de junção salta à vista, e o duplete de granada revela o clássico **aro vermelho** quando visto por trás.
4. **Iluminação lateral, mesa para baixo.** Revela cor concentrada num plano e não distribuída no volume.
5. **Bolhas no plano de junção.** Cimento aprisiona bolhas achatadas, alinhadas num único plano — desenho que inclusão natural não faz.
6. **Refratômetro, com cautela.** Ele lê **só a superfície de contato**, ou seja, apenas a parte de cima. Uma leitura "de granada" numa pedra verde é exatamente o resultado que um duplete produz.

O ponto pedagógico é este: **o refratômetro é a ferramenta que mais falha aqui**, porque ele responde sobre a face que toca o vidro do instrumento, não sobre a pedra. Em pedra montada, a lupa vale mais que o aparelho.

### Folhas, engastes fechados e materiais reconstituídos

Dois complicadores finais.

**A folha refletora.** Em joalheria antiga é comum encontrar engaste **fechado**, com uma lâmina metálica atrás da pedra para intensificar cor e brilho. Ela impede a observação por trás, falseia a cor percebida e pode esconder uma pedra pálida ou um duplete. Um engaste fechado numa peça de época é, por si só, motivo para reservar a conclusão.

**Material reconstituído.** Fragmentos genuínos, moídos e aglomerados com ligante: **âmbar prensado**, turquesa reconstituída, coral reconstituído. À lupa aparecem contorno de grãos, bolhas e ligante entre partículas. E existe um degrau além: material inteiramente artificial vendido com nome de gema — "turquesa" que é plástico com corante e traços minerais, cerâmicas e produtos sinterizados. Nenhum desses é a gema cujo nome carrega, e a descrição correta é **imitação**.

## Exemplo trabalhado

Chega um broche de época com uma pedra verde central de ~5 ct, engaste **fechado**, vendida como esmeralda.

1. **Reconheça a limitação primeiro.** Engaste fechado: não há acesso ao pavilhão, não dá para fazer densidade, e pode haver folha atrás. Registre isso antes de qualquer teste.
2. **Lupa na cintura.** Onde a cintura está visível entre as garras, aparece uma **linha fina** com pequenas **bolhas achatadas** alinhadas. Primeiro alerta forte.
3. **Compare os brilhos.** As facetas da coroa refletem com brilho vítreo nítido; a pouca área visível do pavilhão parece mais mole e ondulada.
4. **Refratômetro.** Leitura **1,76**. Esmeralda leria ~1,577–1,583. Coríndon leria 1,762–1,770 com birrefringência — e não há sombra dupla. Um valor de **1,76 isotrópico** é compatível com **almandina**.
5. **Junte as peças.** Coroa de granada, linha de junção com bolhas, brilho discordante: **duplete de granada**, com a cor vinda do vidro de baixo.
6. **Confirme, se a montagem permitir.** Imersão com observação lateral mostraria o plano de junção; visto por trás, o **aro vermelho** da fatia de almandina.
7. **Se não permitir, diga isso.** Em engaste fechado, o correto é declarar o exame como **limitado pela montagem** e recomendar a remoção da pedra por um joalheiro, com o proprietário ciente.
8. **Não confunda categorias.** Isto não é "esmeralda tratada" nem "esmeralda sintética": é uma **pedra montada** — uma imitação composta.
9. **Escreva.** *"Pedra montada (duplete), coroa de granada sobre base de vidro colorido. Não é esmeralda. Exame limitado pelo engaste fechado; presença de folha refletora não pôde ser descartada."*
10. **Sobre o valor da peça.** Dupletes de granada são característicos da joalheria dos séculos XIX e XX, e a peça pode ter valor histórico real — mas ele não vem da pedra, e essa distinção é o que o cliente precisa ouvir.

## Erros comuns

- **Confiar no refratômetro em pedra montada.** Ele lê a superfície de contato, não a pedra inteira.
- **Confundir marca de fluxo do vidro com estria curva de fusão de chama.** A primeira é caótica; a segunda, regular e concêntrica.
- **Ignorar a cintura.** É onde a junção aparece primeiro.
- **Chamar duplete de "sintético" ou de "tratado".** É compósito — outra categoria.
- **Esquecer que a fatia de granada do duplete não dá a cor.** Ela dá dureza e brilho; a cor vem do vidro.
- **Concluir sobre cor em engaste fechado.** Pode haver folha refletora.
- **Aceitar "turquesa reconstituída" e material sintetizado como turquesa.** São imitações.
- **Usar o teste do ponto quente sem cuidado.** É destrutivo.

## O que não concluir

- Isotropia no polariscópio não identifica vidro: granada, espinélio e fluorita também são isotrópicos.
- Bolhas de gás indicam material fundido — vidro ou síntese de fusão —, não qual dos dois.
- Ausência de linha de junção visível não exclui pedra montada: a junção pode estar sob o engaste.
- Um índice de refração dentro da faixa de uma espécie não confirma que a pedra inteira seja daquela espécie.

## Recap relâmpago

- **Vidro** é amorfo e isotrópico: IR ~1,44–1,77, DR ~2,3–4,5, dureza ~5–6, morno ao toque. Assinaturas: **bolhas esféricas**, **marcas de fluxo**, **arestas arredondadas**, marcas de molde. **Estrasse** é vidro com chumbo; a **aventurina de vidro** tem cristais de cobre.
- **Plástico**: DR ~1,05–1,55 — **abaixo de qualquer gema mineral** —, dureza ~1,5–3, morno, com marcas de molde.
- **Pedras montadas**: **duplete** (duas partes) e **triplete** (três). O **duplete de granada** usa uma fatia fina de **almandina** apenas por dureza e brilho: a **cor vem do vidro** de baixo. Há também dupletes e tripletes de opala, dupletes "soudé" e dupletes mistos natural/sintético.
- Exame, em ordem: **cintura à lupa** → **comparar brilho** → **imersão vista de lado** → **iluminação lateral** → **bolhas achatadas no plano de junção** → refratômetro **com cautela**, porque ele lê só a face de contato.
- **Engaste fechado** pode esconder **folha refletora** e impede a conclusão sobre cor; declare o exame como limitado pela montagem.
- **Material reconstituído** (âmbar prensado, turquesa e coral reconstituídos) e produtos inteiramente artificiais vendidos com nome de gema são **imitações**, e assim devem ser descritos.

## Próxima aula

[[03-gemas-coradas-aula-18-gemas-de-colecionador-parte-1-esfeno-feldspatos-danburita-apatita-e-fluorita|Aula 18 — Gemas de colecionador, parte 1]], que fecha o módulo com as espécies coradas menos comerciais — as que um gemólogo precisa reconhecer mesmo sem serem material de vitrine.

Depois dela, o curso continua no [[04-perolas-modulo|Módulo 04 — Pérolas e gemas orgânicas]], que sai do reino mineral: começa em [[04-perolas-aula-01-perolas-parte-1-biologia-nacar-natural-e-cultivada|Pérolas, Parte 1 — biologia, nácar e a divisão natural × cultivada]].

## Fontes consultadas

- GIA, *Gems & Gemology* — pedras montadas, dupletes e tripletes; imitações de gema.
- Gübelin & Koivula, *Photoatlas of Inclusions in Gemstones* — bolhas, marcas de fluxo e planos de cimento.
- CIBJO, *Gemstone Blue Book* — terminologia de pedra montada, imitação e material reconstituído.
- U.S. Federal Trade Commission, *Guides for the Jewelry, Precious Metals, and Pewter Industries*.
- Gem-A, *Gemmology Foundation*; Webster, *Gems*.

<!--
nivel: iniciante-absoluto-v1
palavras_corpo: ~1600
cobertura:
  gemologia-m03-oa16: [Conteúdo, Exemplo trabalhado]
alegacoes_auditaveis:
  - claim_id: IMI-VID-001
    claim: "O vidro de gema e um solido amorfo e isotropico, com indice de refracao de cerca de 1,44 a 1,77 (comumente 1,5 a 1,6), densidade relativa de cerca de 2,3 a 4,5, dureza Mohs de 5 a 6 e baixa condutividade termica, o que o faz parecer morno ao toque."
    risk: numero
    source: "GIA Gem Encyclopedia; Gem-A, Gemmology Foundation; Webster, Gems"
  - claim_id: IMI-VID-002
    claim: "As assinaturas do vidro sao bolhas de gas esfericas, marcas de fluxo em redemoinho (distintas das estrias curvas regulares da fusao de chama), arestas de faceta arredondadas por desgaste e marcas de molde."
    risk: mecanismo
    source: "Gubelin & Koivula, Photoatlas of Inclusions in Gemstones; Gem-A"
  - claim_id: IMI-VID-003
    claim: "O estrasse e vidro com chumbo, de alto brilho e alta densidade, associado ao nome de Georges Frederic Strass no seculo XVIII; a aventurina de vidro ('pedra do ouro') contem cristais de cobre precipitados e foi produzida em Veneza."
    risk: numero
    source: "Webster, Gems; GIA"
  - claim_id: IMI-PLA-001
    claim: "Os plasticos usados como imitacao de gema tem indice de refracao de cerca de 1,46 a 1,70, densidade relativa de cerca de 1,05 a 1,55 — abaixo de qualquer gema mineral — e dureza Mohs de cerca de 1,5 a 3; o teste do ponto quente e destrutivo."
    risk: numero
    source: "Gem-A, Gemmology Foundation; Webster, Gems"
  - claim_id: IMI-COMP-001
    claim: "Duplete e a pedra montada em duas partes e triplete a montada em tres. No duplete de granada, uma fatia fina de almandina e fundida sobre vidro colorido: a fatia fornece dureza e brilho e nao a cor, que vem do vidro; o tipo foi comum na joalheria dos seculos XIX e XX."
    risk: mecanismo
    source: "Webster, Gems; GIA, Gems & Gemology; Gem-A"
  - claim_id: IMI-COMP-002
    claim: "O exame de pedra montada procede pela cintura a lupa (linha de juncao, degrau, bolhas achatadas alinhadas), pela comparacao de brilho entre coroa e pavilhao, pela imersao com observacao lateral, pela iluminacao lateral e pelas bolhas achatadas no plano de cimento; o refratometro le apenas a superficie de contato e por isso e a ferramenta que mais falha nesse caso."
    risk: mecanismo
    source: "Gem-A, Gemmology Foundation; GIA"
  - claim_id: IMI-COMP-003
    claim: "Visto por tras ou em imersao, o duplete de granada revela um aro vermelho correspondente a fatia de almandina."
    risk: mecanismo
    source: "Webster, Gems; Gem-A"
  - claim_id: IMI-FOL-001
    claim: "Em joalheria antiga e comum o engaste fechado com folha metalica refletora atras da pedra, que intensifica cor e brilho, impede a observacao por tras e pode ocultar pedra palida ou pedra montada; um engaste fechado justifica declarar o exame como limitado pela montagem."
    risk: interpretacao
    source: "Gem-A, Gemmology Foundation; GIA"
  - claim_id: IMI-REC-001
    claim: "Material reconstituido — ambar prensado, turquesa e coral reconstituidos — consiste em fragmentos genuinos moidos e aglomerados com ligante, reconheciveis a lupa por contorno de graos, bolhas e ligante entre particulas; produtos inteiramente artificiais vendidos com nome de gema devem ser descritos como imitacao."
    risk: nomenclatura
    source: "CIBJO Gemstone Blue Book; GIA; Webster, Gems"
-->
