Repository: felipeferreirads/.cursos

File: curso-lapidacao/07-esfera-e-torneadas/07-esfera-e-torneadas-aula-03-materiais-e-defeitos-undercut-e-bandeamento.md
# Aula 03: Materiais e defeitos da esfera — undercut, banda dura e a orientação do padrão da ágata

**ID:** lapidacao-m07-a03
**Módulo:** [[07-esfera-e-torneadas-modulo|Módulo 07]] — Esfera e formas torneadas
**Duração estimada:** ~28 min
**Objetivo:** prever os defeitos que a heterogeneidade do material produz numa esfera, e separar por um critério de relevo o undercut — causado por resistência diferencial à abrasão — do bandeamento fora de centro, que é um problema de orientação e não deixa relevo.
**Pré-requisito:** [[07-esfera-e-torneadas-aula-02-maquinas-de-esfera-eixos-multiplos-e-convergencia|aula 02]] deste módulo (convergência por copos em cabeçotes de mola, contato distribuído em coroa); [[02-fisica-do-desbaste-modulo|módulo 02]] deste curso (dureza diferencial e o mecanismo de remoção de matéria por abrasivo mais duro); [[05-leitura-do-bruto-modulo|módulo 05]] deste curso (leitura de zonação de cor e bandas no bruto, antes de decidir o corte).

## Vocabulário desta aula

| Palavra | O que quer dizer |
|---|---|
| **undercut** (na esfera) | depressão na superfície onde a zona menos resistente do material foi removida mais depressa que o entorno, quebrando a esfericidade. |
| **heterogeneidade de resistência à abrasão** | variação, dentro da mesma peça, da rapidez com que o material sai sob o mesmo abrasivo — comum em materiais bandados ou policristalinos, rara em cristal único homogêneo. |
| **banda dura / banda mole** | camada, dentro de um material bandado (como a ágata), que é mais ou menos resistente à abrasão que as camadas vizinhas. |
| **bandeamento fora de centro** | defeito **sem relevo** em que o padrão de bandas aparece deslocado em relação ao centro geométrico da esfera. |
| **relevo diferencial** | o desnível de superfície que sobra depois que zonas de dureza distinta são abradidas pelo mesmo tempo de contato — o mesmo mecanismo do módulo 02, agora numa superfície curva. |
| **orientação do padrão** | a direção em que as bandas de cor ou de dureza de um material atravessam a peça, escolhida antes do corte a partir da leitura do bruto. |
| **eixo de bandeamento** | a direção, dentro do bruto, ao longo da qual as camadas de crescimento se sucedem — geralmente concêntrica em ágata de nódulo. |

## Antes de começar, você precisa saber

- Do [[02-fisica-do-desbaste-modulo|módulo 02]] deste curso: um abrasivo remove matéria por dureza diferencial, e material mais mole é removido mais depressa que material mais duro sob o mesmo abrasivo e a mesma pressão — o mecanismo central de todo desbaste do curso.
- Do [[05-leitura-do-bruto-modulo|módulo 05]] deste curso: o bruto é lido antes do corte para identificar zonação de cor, bandas e orientação interna, e essa leitura decide a orientação final da peça.
- Da [[07-esfera-e-torneadas-aula-02-maquinas-de-esfera-eixos-multiplos-e-convergencia|aula 02]] deste módulo: a máquina de copos converge a peça para um raio único assumindo contato **uniforme** contra toda a superfície — uma suposição que só vale se o material responder igualmente ao abrasivo em qualquer ponto.
- Não é preciso saber ainda a distinção entre forma torneada de eixo único e escultura livre — é a aula 04.

## Ao final você vai conseguir

- `lapidacao-m07-oa03` — Prever os defeitos que a heterogeneidade do material produz numa esfera, incluindo undercut e bandeamento.

## Conteúdo

### A suposição que a máquina de copos faz — e que o material pode quebrar

A aula 02 descreveu a convergência da máquina de copos como um equilíbrio: cada copo rebaixa o que se projeta na sua direção, até a peça tocar todos com pressão igual. Esse equilíbrio assume que o **material responde igual ao abrasivo em qualquer ponto da superfície**. Um cristal único e homogêneo — quartzo límpido — satisfaz a suposição razoavelmente bem. Boa parte do material que vira esfera, porém, **não** satisfaz: ágata, jaspe, madeira petrificada e mármore ornamental têm zonas de resistência diferente, ou uma direção interna de padrão que não é a mesma em toda a peça. Quando a suposição falha, a convergência falha com ela, mesmo com a máquina perfeitamente centrada.

### Undercut — o mesmo mecanismo do módulo 02, agora numa curva

O undercut na esfera é, mecanicamente, **idêntico** à remoção por dureza diferencial do [[02-fisica-do-desbaste-modulo|módulo 02]]: sob o mesmo abrasivo, pressão e tempo de contato, a zona menos resistente perde mais volume que a mais resistente ao redor. No desbaste plano isso é um degrau que se lixa depois. Numa esfera em convergência é pior: a zona mole afunda abaixo do raio em que as vizinhas já estão, e a depressão **nenhum tempo adicional corrige** — continuar só a aprofunda, porque a zona mole segue saindo mais depressa que o entorno.

Materiais com veios ou nódulos de resistência bem distinta — turquesa atravessada por matriz de rocha hospedeira, jaspes silicificados de forma desigual, madeira petrificada com canais preenchidos — são candidatos naturais a undercut severo.

Repare que o mecanismo diz **quem** afunda — o menos resistente —, não qual dos dois materiais é ele. Na turquesa (dureza 5 a 6 de Mohs, do pré-requisito do curso de Gemologia) vai para os dois lados: matriz limonítica é mais mole e socava; matriz de chert ou de quartzo é mais dura, e então quem recua é a turquesa, deixando o veio em relevo. Prever o defeito é comparar as duas zonas, não decorar um material. E a previsão se completa com o módulo 02: quanto maior a diferença de resistência, e quanto mais assimétrica a distribuição das zonas em torno do centro da futura esfera, maior a chance de undercut visível.

### Bandeamento — dois defeitos diferentes com o mesmo nome

Uma esfera de ágata pode sair defeituosa por dois motivos que nada têm em comum.

O primeiro é **undercut entre bandas**, o mecanismo da seção anterior. As bandas de uma ágata **não** respondem necessariamente igual ao abrasivo: variam em grau de cristalização, em porosidade e na proporção entre as fases de sílica, e a literatura de oficina trata o socavamento entre bandas como problema corrente da ágata. Quando é isso que está em jogo, há **relevo físico** — a banda menos resistente afunda em relação às vizinhas, como o veio de matriz do parágrafo anterior. É por isso que "banda dura" e "banda mole" são termos deste módulo.

Pergunta em aberto: **por que** uma banda socava mais que a vizinha, a literatura do ofício não fecha. Ela descreve o efeito com segurança e diverge sobre a causa — diferença real de dureza entre fases de sílica, ou dureza praticamente igual com porosidade e tomada de polimento diferentes. As duas previsões de relevo coincidem, e nenhuma foi decidida contra a outra.

O segundo defeito não tem relevo nenhum, e é geométrico: é a **orientação** em que as bandas atravessam a peça.

Bandas de ágata de nódulo costumam ser aproximadamente concêntricas em torno de um centro de crescimento dentro do bruto — o [[05-leitura-do-bruto-modulo|módulo 05]] já tratou como essa geometria decide a orientação de corte para cor e rendimento. Numa esfera há **dois centros**: o geométrico, imposto pela máquina (aulas 01 e 02), e o de crescimento, herdado da geologia da pedra. Eles raramente coincidem, e quando não coincidem a esfera mostra bandas **fora de centro** — um "olho" deslocado, faixas mais largas de um lado, anéis assimétricos —, não por erro de raio, mas porque o padrão interno não estava centrado no volume convertido em esfera.

A leitura do bruto do módulo 05 ganha aqui um segundo papel: além de cor e rendimento, ela decide **onde cortar o volume de partida** para aproximar os dois centros. Montada a peça na máquina, a decisão já foi tomada — a máquina centraliza a geometria externa, nunca o padrão interno.

### O critério de diagnóstico é o relevo, não o material

Diante de uma esfera defeituosa, a pergunta não é "é ágata?" — é **existe relevo?**. **Depressão física**, com o entorno no raio correto e uma zona menos resistente no fundo, é **undercut**, e vale igual para veio de matriz e para banda de ágata. **Padrão deslocado sobre superfície lisa**, sem relevo detectável ao tato, é **orientação**: o desenho interno não estava centrado no volume de partida. A decisão de projeto que evitaria cada um é diferente — a primeira se previne comparando as zonas do material, a segunda escolhendo onde recortar. E nada impede que os dois apareçam na mesma peça. Tratar o segundo como o primeiro, desbastando mais, não resolve: não há relevo a remover.

## Exemplo trabalhado

**Duas esferas de 25 mm saem problemáticas da mesma máquina de três copos, na mesma sessão, e o lapidário precisa diagnosticar cada uma antes de decidir o que fazer.**

**Esfera A — turquesa com veio de matriz limonítica.** A superfície mostra uma depressão rasa, de poucos décimos de milímetro, exatamente onde o veio atravessa a peça. Há relevo: é **undercut**. Aqui a matriz é a zona menos resistente — mesmo mecanismo do [[02-fisica-do-desbaste-modulo|módulo 02]] — e foi removida mais depressa sob o mesmo tempo de contato. (Com matriz de chert o relevo apareceria invertido, com a turquesa recuada e o veio saliente; continuaria sendo undercut.) Continuar na máquina só aprofunda; a prevenção era escolher um volume de partida sem veio atravessando o centro.

**Esfera B — ágata bandada cinza e branca.** O padrão de anéis, visto de um polo, está visivelmente deslocado para um lado — um "olho" fora do centro geométrico. Ao tato, porém, a superfície é lisa: **nenhuma depressão** no limite entre as bandas. Não há relevo: não é undercut, apesar de o material ser bandado. É **bandeamento fora de centro** — o centro de crescimento das bandas no bruto não caiu sobre o centro que a máquina impôs. A esfera é geometricamente correta; o padrão é que não está centrado nela. Não há o que desbastar: ou se recorta um volume de partida menor e melhor centrado no mesmo bruto, ou se aceita o resultado.

**O que separou os dois casos** não foi o material — foi o relevo. Com relevo no limite das bandas, a esfera B seria undercut de ágata, com o diagnóstico e a prevenção da esfera A.

## Erros comuns

- **Tratar todo defeito de esfera bandada como undercut** — ou, na direção oposta, **achar que ágata nunca socava**. Os dois defeitos existem na ágata e se separam pelo relevo, não pelo material.
- **Achar que continuar na máquina corrige undercut.** O tempo adicional aprofunda a zona menos resistente, porque ela continua saindo mais depressa que as vizinhas.
- **Decorar qual material afunda.** Afunda o menos resistente do par; na turquesa isso muda conforme a matriz seja limonítica (mole) ou de chert (dura).
- **Ignorar a leitura do bruto do módulo 05 achando que "esfera é só geometria de máquina".** O centro de crescimento das bandas é decidido antes de a peça entrar na máquina; a máquina só controla o centro geométrico externo.
- **Confundir heterogeneidade de resistência com heterogeneidade de cor.** Cor visível não prevê relevo, nos dois sentidos.

## O que não concluir

- Não concluir como reparar fisicamente um undercut já formado (retrabalho, repolimento) — competência de bancada, fora do nível deste curso.
- Não concluir a técnica de marcação do centro de crescimento no bruto antes do corte — pertence ao [[05-leitura-do-bruto-modulo|módulo 05]], que trata da leitura, não este módulo.
- Não concluir as proporções e o eixo único das formas torneadas não-esféricas — é a aula 04.
- Não tomar os materiais citados (turquesa, ágata) como listas exaustivas — são exemplos representativos de cada mecanismo.

## Recap relâmpago

- A máquina de copos (aula 02) assume que o material se comporta **igual** ao abrasivo em qualquer ponto da superfície; materiais heterogêneos quebram essa suposição de duas formas distintas.
- **Undercut:** mesmo mecanismo do [[02-fisica-do-desbaste-modulo|módulo 02]] — a zona menos resistente **do par** sai mais depressa, formando uma depressão que **mais tempo na máquina só aprofunda**. Qual zona afunda depende do par: na turquesa, matriz limonítica socava; matriz de chert deixa a turquesa recuada.
- Ágata **também** socava — as bandas variam em cristalização, porosidade e fase de sílica. Por que exatamente é pergunta em aberto: o efeito é seguro, a causa não.
- **Bandeamento fora de centro:** defeito **sem relevo**, puramente geométrico — o centro de crescimento das bandas no bruto raramente coincide com o centro que a máquina impõe à esfera. A esfera pode estar perfeita e o desenho, torto.
- A leitura do bruto do [[05-leitura-do-bruto-modulo|módulo 05]] decide, antes da máquina, onde cortar o volume de partida para aproximar os dois centros — depois de montada, a decisão já foi tomada e não se reverte.
- **Diagnóstico pelo relevo, nunca pelo material:** depressão física com o entorno no raio correto = undercut; padrão deslocado sobre superfície lisa = fora de centro. E os dois podem estar na mesma peça.

## Próxima aula

Na [[07-esfera-e-torneadas-aula-04-ovos-obeliscos-e-formas-torneadas|Aula 04 — Ovos, obeliscos e formas torneadas]]: a esfera tem qualquer diâmetro como eixo válido; as demais formas torneadas fixam **um único** eixo de revolução, e essa mudança de exigência geométrica é o que separa a forma torneada — produzida por máquina — da escultura livre, sem eixo único, que o módulo 11 vai retomar.

## Fontes consultadas

- Sinkankas, *Gem Cutting: A Lapidary's Manual* — o capítulo de esfera e conta: heterogeneidade de material e defeitos de convergência.
- Módulo 02 deste curso, aula 01 — o mecanismo de dureza diferencial na remoção de matéria, reaplicado aqui à convergência de esfera.
- [[05-leitura-do-bruto-modulo|Módulo 05 deste curso]] — leitura de zonação de cor, bandas e orientação do bruto antes do corte.
- Lapidary Journal / Rock & Gem (acesso 2026-09-04) — socavamento entre bandas de ágata como problema corrente de oficina, e a escolha de polidor para contê-lo; orientação de bandas de ágata em esferas e cabochões.
- Literatura corrente de lapidaria sobre turquesa (acesso 2026-09-04) — turquesa 5 a 6 de Mohs, matriz variável (limonita mais mole, chert e quartzo mais duros).
- William Holland School of Lapidary Arts — critérios de qualidade de esfera comercial e diagnóstico de defeito de superfície.

<!--
nivel: ensino-medio-com-gemologia-v1
palavras_corpo: 1589
cobertura:
  lapidacao-m07-oa03: [Conteúdo, "Exemplo trabalhado", "Erros comuns", "O que não concluir", "Recap relâmpago"]
alegacoes_auditaveis:
  - claim_id: UND-MEC-DIFDUR-001
    claim: "O undercut numa esfera em convergência é mecanicamente idêntico ao mecanismo de remoção por dureza diferencial do módulo 02: sob o mesmo abrasivo, a mesma pressão e o mesmo tempo de contato, uma zona de material mais mole perde mais volume que o material mais duro ao redor. Como a máquina de copos (aula 02 deste módulo) assume raio igual em todos os pontos da superfície, essa remoção desigual produz uma depressão local (o undercut) que nenhum tempo adicional de máquina corrige, porque continuar o processo aprofunda ainda mais a zona mole enquanto as zonas duras já atingiram o raio-alvo e pararam de perder material."
    risk: causa-efeito
    source: "Sinkankas, Gem Cutting: A Lapidary's Manual — undercut em esfera por heterogeneidade de material; módulo 02 deste curso, aula 01 — mecanismo de dureza diferencial"
  - claim_id: UND-MAT-EXEMPLO-001
    claim: "Materiais com veios ou nódulos de resistência à abrasão claramente distinta do entorno — turquesa atravessada por matriz de rocha hospedeira, jaspes silicificados de forma desigual, madeira petrificada com canais preenchidos — são candidatos a undercut severo em esfera. O mecanismo determina QUEM afunda (a zona menos resistente do par), não qual dos dois materiais é esse: a turquesa tem dureza 5 a 6 de Mohs e sua matriz varia, de modo que matriz limonítica (mais mole) socava, enquanto matriz de chert ou quartzo (mais dura) deixa a própria turquesa recuada e o veio saliente. Quanto maior a diferença de resistência entre as zonas e quanto mais assimétrica a distribuição delas em torno do centro da futura esfera, maior a chance de undercut visível."
    risk: causa-efeito
    source: "Sinkankas, Gem Cutting: A Lapidary's Manual; Lapidary Journal / Rock & Gem — undercut em esferas de material com veios; literatura corrente de lapidaria sobre turquesa (dureza 5-6 de Mohs, matriz variável), acesso 2026-09-04"
  - claim_id: DEF-BAND-ORIENT-001
    claim: "O 'defeito de bandeamento' numa esfera de ágata cobre DOIS problemas distintos, que se separam pela presença ou ausência de relevo físico. (1) Undercut entre bandas: as bandas de uma ágata NÃO respondem necessariamente igual ao abrasivo — variam em grau de cristalização, porosidade e proporção entre fases de sílica —, e o socavamento entre bandas é problema corrente de oficina na ágata; quando ocorre, há relevo. (2) Bandeamento fora de centro: as bandas de um nódulo costumam ser aproximadamente concêntricas em torno de um centro de crescimento interno do bruto, que raramente coincide com o centro geométrico que a máquina impõe; quando os dois centros não coincidem, a esfera — mesmo geometricamente correta e SEM relevo algum — mostra o padrão de anéis deslocado. Os dois podem ocorrer na mesma peça."
    risk: causa-efeito
    source: "Lapidary Journal / Rock & Gem e literatura corrente de oficina sobre polimento de ágata (acesso 2026-09-04) — socavamento entre bandas como problema corrente e a escolha de polidor para contê-lo; Sinkankas, Gem Cutting: A Lapidary's Manual — bandeamento de ágata em corte esférico; módulo 05 deste curso — geometria concêntrica de crescimento em nódulo de ágata"
  - claim_id: DEF-BAND-DUREZA-001
    claim: "CONTROVERSO / em aberto. A causa do socavamento entre bandas de ágata não está resolvida na literatura do ofício: o efeito é descrito com segurança, mas a explicação se divide entre diferença real de dureza entre fases de sílica e dureza praticamente igual com diferença de porosidade e de tomada de polimento. As duas hipóteses preveem o mesmo relevo observável, e nenhuma foi decidida contra a outra nas fontes consultadas. A aula declara a divergência como pergunta aberta e não arbitra o debate (LC-08)."
    risk: controversia
    source: "Literatura de oficina sobre polimento de ágata e undercut (Lapidary Journal / Rock & Gem, fóruns e guias técnicos de lapidaria, acesso 2026-09-04) — descrições convergentes do efeito, divergentes da causa"
  - claim_id: DEF-BRUTO-CENTRO-001
    claim: "A leitura do bruto (módulo 05 deste curso) decide, antes de a peça ser montada na máquina de copos, onde recortar o volume de partida para que o centro de crescimento das bandas do material fique o mais próximo possível do centro geométrico que a futura esfera terá — única forma de obter bandas concêntricas centradas no produto final, porque depois de montada na máquina essa decisão já foi tomada e a máquina só controla o centro geométrico externo, não o padrão interno."
    risk: causa-efeito
    source: "Módulo 05 deste curso — leitura e orientação do bruto; Sinkankas, Gem Cutting: A Lapidary's Manual — relação entre orientação de corte e padrão final em esfera bandada"
  - claim_id: DEF-DIAG-CAUSA-001
    claim: "O critério de diagnóstico entre undercut e bandeamento fora de centro é a PRESENÇA DE RELEVO, nunca o material. Depressão física na superfície, com o entorno no raio correto e a zona menos resistente no fundo, indica undercut — e isso vale igualmente para veio de matriz e para banda de ágata. Padrão de bandas ou anéis deslocado sobre superfície lisa e esférica, sem relevo detectável ao tato, indica problema de orientação do corte em relação ao eixo de bandeamento do bruto, decidido antes da máquina de copos. As duas falhas podem coexistir na mesma peça. Tratar a segunda como a primeira (desbastando mais) não corrige o defeito, porque não há relevo físico a remover."
    risk: causa-efeito
    source: "Sinkankas, Gem Cutting: A Lapidary's Manual; Lapidary Journal / Rock & Gem — diagnóstico de defeito de superfície em esfera (acesso 2026-09-04)"
-->
